Repository: rev333nge/concrete-strength-prediction

# Concrete Strength Prediction

The project predicts the compressive strength of concrete (MPa) from its mix composition and age, using three models: OLS linear regression, Random Forest and XGBoost.

## Research questions

1. Which mix ingredients have the greatest effect on strength?
2. Is linear regression sufficient, or are nonlinear models necessary?
3. Which composition and age of concrete give the optimal predicted strength?

## Key findings

| Question | Answer |
|---|---|
| **Q1** — Most important ingredients | **Age** and **water_cement_ratio** are by far the strongest predictors, followed by **Cement**. |
| **Q2** — Is linear regression enough? | **No.** XGBoost reaches an RMSE of 5.49 MPa vs 9.04 MPa for OLS, a ~39% improvement. |
| **Q3** — Optimal mix | High cement, high slag, low water (water_cement_ratio ≈ 0.38) and an age of 200+ days, with predicted strength of ~91–93 MPa. |

## Data

The dataset contains **1,030 samples** with 8 input features and a target variable:

| Feature | Description |
|---|---|
| Cement | kg/m³ |
| Blast Furnace Slag | kg/m³ |
| Fly Ash | kg/m³ |
| Water | kg/m³ |
| Superplasticizer | kg/m³ |
| Coarse Aggregate | kg/m³ |
| Fine Aggregate | kg/m³ |
| Age | days (1–365) |
| **Strength** | **MPa — target variable** |

Feature engineering adds `water_cement_ratio = Water / Cement` (Abrams' law).

There are no missing values. The 25 duplicate rows are kept because they are real mixes with the same recipe that can have a different measured strength.

## Exploratory data analysis

### Target distribution

Strength ranges from 2.3 to 82.6 MPa (mean 35.8 MPa), with most samples between 25 and 45 MPa and a slight right skew.

### Features vs strength

Most relationships are **nonlinear**. Blast Furnace Slag, Fly Ash and Superplasticizer contain many zeros because they are optional additives that are not used in every mix.

### Age

Strength grows quickly up to ~28 days (the standard curing period), then slows down and levels off. This curved pattern is the first sign that a linear model will struggle.

### Correlations

Cement (0.50), Superplasticizer (0.37) and Age (0.33) have the strongest positive correlation with strength. Water is negatively correlated (−0.29), consistent with Abrams' law: more water means lower strength.

## Methodology

**Split:** 60% train (618) / 20% validation (206) / 20% test (206), `random_state=42`. The validation set is used for model decisions and the test set only for the final evaluation.

**Outlier capping (OLS only):** values outside `[Q1 − 1.5·IQR, Q3 + 1.5·IQR]` are clipped. The bounds are computed on the training set only and then applied to validation and test, which prevents data leakage. Capping improved OLS validation RMSE from 10.66 to 8.87 MPa. RF and XGBoost use uncapped data because tree models are not sensitive to outliers.

| Before capping | After capping |
|---|---|
| ![Box plots before capping](figures/boxplots_before.png) | ![Box plots after capping](figures/boxplots_after.png) |

**OLS feature selection:** backward elimination on the validation set showed that dropping Superplasticizer, Fine Aggregate and Coarse Aggregate improves validation RMSE from 8.87 to 8.63 MPa. The final OLS model uses these 6 features: Cement, Blast Furnace Slag, Fly Ash, Water, Age and water_cement_ratio.
**Hyperparameter tuning:** RF and XGBoost are tuned with `GridSearchCV` (5-fold cross-validation, RMSE scoring).

| Model | Best parameters |
|---|---|
| Random Forest | `n_estimators=300`, `max_depth=15`, `min_samples_leaf=1`, `max_features=0.75` |
| XGBoost | `n_estimators=300`, `max_depth=3`, `learning_rate=0.1`, `subsample=0.8`, `colsample_bytree=0.7`, `reg_alpha=1.0`, `reg_lambda=1.0` |

**Metrics:** RMSE (penalizes large errors, which matters for safety), MAE (average absolute error) and MAPE (percentage error, independent of scale).

## Model results (test set)

| Model | RMSE | MAE | MAPE |
|-------|------|-----|------|
| OLS | 9.04 | 6.97 | 23.86% |
| Random Forest | 6.17 | 4.26 | 14.26% |
| **XGBoost** | **5.49** | **3.71** | **11.73%** |

XGBoost outperforms OLS by ~39% in RMSE. OLS was trained on the 6 optimal features (after ablation analysis), with outlier capping on the train set. XGBoost explains ~90% of the variance on the test set (R² = 0.897).
OLS shows a clear systematic pattern: it underestimates high strengths and overestimates low ones. The residuals of RF and XGBoost are spread evenly around zero.

### OLS assumption checks (LINE)

| Assumption | Test | Result | Status |
|---|---|---|---|
| Linearity | F-test | p = 5.6e-173 | Passed |
| Independence | Durbin-Watson | d = 1.90 | Passed |
| Normality | Anderson-Darling | p = 0.047 | Borderline fail |
| Equal variance | Goldfeld-Quandt | p = 0.50 | Passed |
| Collinearity | Max correlation | < 0.999 | Passed |

Normality is formally violated, but with n = 618 the central limit theorem still makes the coefficient estimates approximately normal.

File: notebook.ipynb
# Concrete Strength Prediction

Concrete strength is a key parameter in the construction industry - it determines the safety, stability and durability of structures. Traditional laboratory tests are time- and material-intensive, which increases costs and slows down design.

Predicting strength from the composition and age of the mix enables **material optimization, cost reduction and faster decision-making**, while preserving quality and safety. The goal of the project is to develop a model that can accurately predict concrete strength, identify the key factors and provide guidelines for optimizing concrete mixes.

## Research questions
1. **Q1** - Which ingredients of the concrete mix, and in what amounts, have the greatest effect on final strength? Identifying the key factors gives guidelines for material optimization.
2. **Q2** - Can simple linear regression give satisfactory predictions, or are more complex models that capture nonlinear relationships needed? We examine whether different regression models are justified.
3. **Q3** - Which combination of materials and age gives the best strength predictions according to the model? This enables practical use of the results for designing mixes with improved properties.

```
%matplotlib inline

import sys
import numpy as np
import pandas as pd
sys.path.insert(0, "src")

from preprocessing import load_data, add_features, cap_outliers, split_data
from models import train_ols, tune_rf, tune_xgb
from evaluation import evaluate_model, comparison_table, ols_ablation
from validation import validate_ols
from visualization import (
    print_data_overview,
    plot_strength_distribution,
    plot_boxplots,
    plot_boxplots_after,
    plot_scatter_vs_strength,
    plot_age_vs_strength,
    plot_correlation_heatmap,
    plot_single_model_diagnostics,
    plot_feature_importance_single,
    plot_ablation,
    plot_residual_histogram,
)
```

## Dataset

```
df = load_data()
df_feat = add_features(df)
print_data_overview(df)
```

=======================================================
DATASET OVERVIEW
=======================================================

Dataset shape: (1030, 9) — 1030 rows and 9 columns

Column information:
<class 'pandas.core.frame.DataFrame'>
RangeIndex: 1030 entries, 0 to 1029
Data columns (total 9 columns):
 #   Column              Non-Null Count  Dtype  
---  ------              --------------  -----  
 0   Cement              1030 non-null   float64
 1   Blast Furnace Slag  1030 non-null   float64
 2   Fly Ash             1030 non-null   float64
 3   Water               1030 non-null   float64
 4   Superplasticizer    1030 non-null   float64
 5   Coarse Aggregate    1030 non-null   float64
 6   Fine Aggregate      1030 non-null   float64
 7   Age                 1030 non-null   int64  
 8   Strength            1030 non-null   float64
dtypes: float64(8), int64(1)
memory usage: 72.6 KB
None

Summary statistics:
        Cement  Blast Furnace Slag  Fly Ash    Water  Superplasticizer  \
count  1030.00             1030.00  1030.00  1030.00           1030.00   
mean    281.17               73.90    54.19   181.57              6.20   
std     104.51               86.28    64.00    21.35              5.97   
min     102.00                0.00     0.00   121.80              0.00   
25%     192.38                0.00     0.00   164.90              0.00   
50%     272.90               22.00     0.00   185.00              6.40   
75%     350.00              142.95   118.30   192.00             10.20   
max     540.00              359.40   200.10   247.00             32.20   

       Coarse Aggregate  Fine Aggregate      Age  Strength  
count           1030.00         1030.00  1030.00   1030.00  
mean             972.92          773.58    45.66     35.82  
std               77.75           80.18    63.17     16.71  
min              801.00          594.00     1.00      2.33  
25%              932.00          730.95     7.00     23.71  
50%              968.00          779.50    28.00     34.44  
75%             1029.40          824.00    56.00     46.14  
max             1145.00          992.60   365.00     82.60  

Missing values per column:
  No missing values.

Number of duplicates: 25
=======================================================

The dataset has no missing values. There are 25 duplicates (identical combinations of ingredients and age), but we keep them - they are real mixes that can have the same parameters but a different measured strength due to process variations.

**Variable descriptions** (all quantitative, in kg/m³ except Age):
| Variable | Description |
|---|---|
| Cement | Amount of cement - the main binder, directly affects strength |
| Blast Furnace Slag | Granulated slag - partial cement replacement, improves long-term strength |
| Fly Ash | Fly ash - reduces porosity, increases long-term strength |
| Water | Amount of water - essential for hydration; too much water reduces strength |
| Superplasticizer | Superplasticizer - improves workability while reducing water |
| Coarse Aggregate | Coarse aggregate (gravel) - provides structural stability |
| Fine Aggregate | Fine aggregate (sand) - fills voids, improves homogeneity |
| Age | Age of the concrete in days (1-365) - strength grows through hydration |
| **Strength** | **Target variable** - compressive strength of concrete (MPa) |

## Methodology

**Models:** OLS linear regression (baseline, interpretability), Random Forest (nonlinear relationships, robustness), XGBoost (boosting, regularization, accuracy). RF and XGBoost hyperparameters are optimized with GridSearchCV using 5-fold cross-validation.

**Split:** Train 60% / Validation 20% / Test 20%, random_state=42.

**Metrics:** RMSE (emphasizes larger errors - important for safety), MAE (mean absolute deviation), MAPE (percentage error, allows scale-independent comparison).

## Exploratory data analysis

### Distribution of the target variable

```
plot_strength_distribution(df_feat)
```

Strength ranges from 2-82 MPa, peaking around 25-40 MPa with a slight right skew.

### Relationship between features and strength

```
plot_scatter_vs_strength(df_feat)
```

The relationships between the features and strength are mostly **nonlinear**. There are zeros in Blast Furnace Slag, Fly Ash and Superplasticizer - optional additives that are not present in every mix, which is not a problem for the models.

### Effect of concrete age on strength

```
plot_age_vs_strength(df_feat)
```

Older concrete is generally stronger - Age is one of the most important predictors. It is especially important to note that the relationship **is not linear**: strength grows rapidly up to ~28 days (the standard concrete curing period), then slows down and levels off. This nonlinear pattern directly encourages the use of models that can capture it - Random Forest and XGBoost, unlike OLS, which assumes a linear relationship.

### Correlation matrix

```
plot_correlation_heatmap(df_feat)
```

Cement (0.50) and Age (0.33) have the highest positive correlation with strength. Water has a negative correlation (-0.29) - consistent with Abrams' law (more water -> lower strength).

There is also **collinearity between predictors** - e.g. Blast Furnace Slag and Fly Ash are negatively correlated with Cement, which makes sense since they are used as a partial replacement for cement in the mix. Still, we cannot drop any variable from the final model: they are all physical ingredients of the concrete mix and each directly affects its structure. Dropping any of them would not make sense from a domain knowledge standpoint either.

### Feature box plots (before processing)

```
plot_boxplots(df_feat)
```

Outliers are visible, especially in Superplasticizer, Blast Furnace Slag and Age -> this motivates capping in the next preprocessing step to improve the OLS model.

## Preprocessing

### Adding a feature: water_cement_ratio

```
df_feat[['Water', 'Cement', 'water_cement_ratio']].head(10)
```

   Water  Cement  water_cement_ratio
0  162.0   540.0            0.300000
1  162.0   540.0            0.300000
2  228.0   332.5            0.685714
3  228.0   332.5            0.685714
4  192.0   198.6            0.966767
5  228.0   266.0            0.857143
6  228.0   380.0            0.600000
7  228.0   380.0            0.600000
8  228.0   266.0            0.857143
9  228.0   475.0            0.480000

This feature directly encodes Abrams' law: more water relative to cement gives lower strength. By adding this ratio we give the model an explicit, physically motivated signal, instead of the model having to derive it from the separate Water and Cement columns.

### Outlier capping

```
df_capped, _ = cap_outliers(df_feat)
plot_boxplots_after(df_capped)
```

Capping clips values outside [Q1 - 1.5*IQR, Q3 + 1.5*IQR] for all 8 features. We apply it only for OLS - RF and XGBoost are not sensitive to outliers because trees split the space by thresholds, not by values. This way the model keeps insight into the real physical variability of concrete, instead of learning from artificially "cleaned-up" data that does not exist in practice.

### Data split (train / validation / test)

```
x_train_u, x_val_u, x_test_u, y_train_u, y_val_u, y_test_u = split_data(df_feat)
x_train, cap_bounds = cap_outliers(x_train_u)
x_val, _ = cap_outliers(x_val_u, cap_bounds)
x_test, _ = cap_outliers(x_test_u, cap_bounds)
y_train, y_val, y_test = y_train_u, y_val_u, y_test_u

print(f"Train:      {len(x_train)} samples ({len(x_train)/len(df_feat)*100:.0f}%)")
print(f"Validation: {len(x_val)} samples ({len(x_val)/len(df_feat)*100:.0f}%)")
print(f"Test:       {len(x_test)} samples ({len(x_test)/len(df_feat)*100:.0f}%)")
```

Train:      618 samples (60%)
Validation: 206 samples (20%)
Test:       206 samples (20%)

The data is split into 60% train, 20% validation and 20% test, with random_state=42 for reproducibility. The validation set is used for hyperparameter tuning, and the test set only for the final model evaluation.

## OLS linear regression

### Capped vs uncapped comparison (validation set)

```
ols_capped = train_ols(x_train, y_train)
ols_uncapped = train_ols(x_train_u, y_train_u)

res_capped   = evaluate_model(ols_capped,   x_train,   x_val,   y_train,   y_val)
res_uncapped = evaluate_model(ols_uncapped, x_train_u, x_val_u, y_train_u, y_val_u)

pd.DataFrame({
    "Capped (OLS)":   res_capped["val"],
    "Uncapped (OLS)": res_uncapped["val"],
})
```

      Capped (OLS)  Uncapped (OLS)
RMSE          8.87           10.66
MAE           6.91            8.47
MAPE         24.11           32.18

Capping improves the OLS metrics on the validation set because it reduces the influence of extreme values on parameter estimation. We use the validation set for this decision because the test set is reserved exclusively for the final evaluation. RF and XGBoost are trained on uncapped data because trees are not sensitive to outliers.

### Ablation analysis

Does the OLS model really need all the features? **Backward elimination** removes features step by step: at each step it drops the feature whose removal increases validation RMSE the least (or decreases it the most). The result shows how performance changes with the number of features.

```
ablation_results = ols_ablation(x_train, x_val, y_train, y_val)

df_abl = pd.DataFrame(ablation_results)[["step", "n_features", "removed", "train_rmse", "val_rmse"]]
df_abl.columns = ["Step", "No. feat.", "Removed", "Train RMSE", "Val RMSE"]
df_abl
```

   Step  No. feat.             Removed  Train RMSE  Val RMSE
0     0          9                None        8.24      8.87
1     1          8    Superplasticizer        8.36      8.73
2     2          7      Fine Aggregate        8.36      8.71
3     3          6    Coarse Aggregate        8.40      8.63
4     4          5  water_cement_ratio        8.43      8.65
5     5          4             Fly Ash        9.06      9.47
6     6          3  Blast Furnace Slag       10.84     11.27
7     7          2               Water       12.17     12.64
8     8          1                 Age       14.42     14.86

```
plot_ablation(ablation_results)
```

The ablation analysis shows that the full model with 9 features **is not optimal**. Backward elimination shows that removing Superplasticizer, Fine Aggregate and Coarse Aggregate improves val RMSE from 8.87 to 8.63 MPa. These three features are noise for the linear model - their contribution is negligible or negative.

We therefore **train OLS with the 6 optimal features** from here on. RF and XGBoost keep all 9 because trees make more effective use of weaker features.

### Training and evaluating OLS with the optimal features

The ablation showed that 6 features are optimal for OLS. We retrain the model on the reduced feature set.

```
best_step = min(ablation_results, key=lambda r: r["val_rmse"])
ols_features = best_step["features"]
print(f"Optimal features ({len(ols_features)}):", ols_features)

ols = train_ols(x_train[ols_features], y_train)
results_ols = evaluate_model(ols, x_train[ols_features], x_val[ols_features], y_train, y_val, x_test[ols_features], y_test)
pd.DataFrame(results_ols).T
```

Optimal features (6): ['Cement', 'Blast Furnace Slag', 'Fly Ash', 'Water', 'Age', 'water_cement_ratio']

       RMSE   MAE   MAPE
train  8.40  6.54  24.00
val    8.63  6.73  23.40
test   9.04  6.97  23.86

OLS trained with 6 features improves val RMSE from 8.87 to 8.63 MPa. Removing noisy features reduces model variance without losing information. We use this model as the final OLS for comparison.

### Model diagnostics

```
plot_single_model_diagnostics("OLS", ols, x_test[ols_features], y_test)
```

The diagnostic plot shows a systematic deviation from the diagonal - the model underestimates high strength values and overestimates low ones. The residuals show a curved pattern as a function of the predicted values.

### OLS model assumption checks

```
validate_ols(x_train[ols_features], y_train)
```

=========================================================
OLS MODEL ASSUMPTION CHECKS
=========================================================
  Mean of residuals         : -0.000000 (expected ~0)
  Linearity (F-test)        : p = 5.5576e-173 -> OK  linear relationship
  Independence (DW)         : d = 1.904     -> OK  no autocorrelation
  Residual normality (AD)   : p = 0.0466   -> X not normally distributed
  Homoscedasticity (GQ)     : p = 0.5011   -> OK  equal variance
  Multicollinearity         :             -> OK  no perfect collinearity
---------------------------------------------------------
  Model valid: NO -- some assumptions are not met
=========================================================

False

```
plot_residual_histogram(ols, x_train[ols_features], y_train)
```

The mean of the residuals is ≈ 0, which is expected because OLS by construction minimizes the sum of residuals when the model includes an intercept.
The F-test confirms that a linear relationship exists (at least one predictor is significant), but that does not mean the linear form is **sufficient** -
the curved pattern in the residual plot above shows that the model makes systematic errors in certain value ranges, which points to a nonlinear component that OLS cannot capture.

The histogram shows that the residuals have a mean of 0 but are not normally distributed (Anderson-Darling p=0.0466),
so the normality assumption formally does not hold.
However, the sample is large enough (n=618) that, by the central limit theorem, the coefficient estimates still tend toward a normal distribution - in practice we can consider this assumption satisfied.

## Random Forest

Random Forest builds a large number of decision trees on random subsets of the data and features, and gets the final prediction by averaging all the trees. This approach reduces variance and increases robustness compared to a single tree.

We tune the model with GridSearchCV, which searches all combinations of the given hyperparameters and picks the one with the lowest RMSE in 5-fold cross-validation. For RF we searched: the number of trees (`n_estimators`), maximum tree depth (`max_depth`), minimum number of samples in a leaf (`min_samples_leaf`) and the fraction of features considered at each split (`max_features`).

```
rf = tune_rf(x_train_u, y_train_u)
results_rf = evaluate_model(rf, x_train_u, x_val_u, y_train_u, y_val_u, x_test_u, y_test_u)
pd.DataFrame(results_rf).T
```

RF best params: {'max_depth': 15, 'max_features': 0.75, 'min_samples_leaf': 1, 'n_estimators': 300}

       RMSE   MAE   MAPE
train  2.07  1.38   4.84
val    4.79  3.64  13.06
test   6.17  4.26  14.26

RF achieves an RMSE of ~6.17 MPa on the test set - an improvement of ~32% over OLS. GridSearchCV found the optimal hyperparameters through 5-fold cross-validation.

### Model diagnostics

```
plot_single_model_diagnostics("RF", rf, x_test_u, y_test_u)
```

RF tracks the actual values much better than OLS. The residuals are more evenly spread around zero, without the systematic pattern seen with OLS.

## XGBoost

XGBoost builds trees sequentially - each new tree corrects the errors of the previous one (gradient boosting). Built-in regularization (L1 and L2) makes it resistant to overfitting and highly effective for structured tabular data.

The same GridSearchCV approach as for RF, with additional XGBoost-specific parameters: learning rate (`learning_rate`), fraction of samples per tree (`subsample`), fraction of features per tree (`colsample_bytree`) and regularization parameters (`reg_alpha`, `reg_lambda`) that prevent overfitting.

```
xgb = tune_xgb(x_train_u, y_train_u)
results_xgb = evaluate_model(xgb, x_train_u, x_val_u, y_train_u, y_val_u, x_test_u, y_test_u)
pd.DataFrame(results_xgb).T
```

XGB best params: {'colsample_bytree': 0.7, 'learning_rate': 0.1, 'max_depth': 3, 'n_estimators': 300, 'reg_alpha': 1.0, 'reg_lambda': 1.0, 'subsample': 0.8}

       RMSE   MAE   MAPE
train  2.35  1.65   5.74
val    4.14  3.03  10.46
test   5.49  3.71  11.73

XGBoost achieves an RMSE of ~5.49 MPa - an improvement of ~39% over OLS and ~11% over RF. The model is trained on uncapped data because trees are not sensitive to outliers.

### Model diagnostics

```
plot_single_model_diagnostics("XGBoost", xgb, x_test_u, y_test_u)
```

The residuals are evenly distributed around zero with no systematic pattern - XGBoost successfully captures the nonlinear relationships that OLS missed.

### Feature importance (Q1)

```
plot_feature_importance_single(xgb, "XGBoost")
```

**Q1 answer:** Age and water_cement_ratio are by far the most important predictors of concrete strength. Age reflects the cement hydration process, and water_cement_ratio directly encodes Abrams' law. Cement comes third.

## Model comparison (Q2)

Metrics of all three models on the test set.

```
results_all = {"OLS": results_ols, "RF": results_rf, "XGBoost": results_xgb}
df_cmp = comparison_table(results_all)
df_cmp[df_cmp["Split"] == "test"].set_index("Model").drop(columns="Split")
```

         RMSE   MAE   MAPE
Model                     
OLS      9.04  6.97  23.86
RF       6.17  4.26  14.26
XGBoost  5.49  3.71  11.73

**Q2 answer:** XGBoost is 39% better than OLS in RMSE on the test set (5.49 vs 9.04 MPa). Linear regression is not sufficient - the nonlinearity of the relationships in the data (visible in the EDA, confirmed by residual diagnostics) structurally limits OLS.

## Q3 - Optimal concrete composition and age

We generate 50,000 random ingredient combinations within the realistic bounds of the training set, predict strength with the XGBoost model and show the top 10.

```
np.random.seed(42)
n = 50_000

base_cols = ["Cement", "Blast Furnace Slag", "Fly Ash", "Water",
             "Superplasticizer", "Coarse Aggregate", "Fine Aggregate", "Age"]

bounds = {col: (x_train_u[col].min(), x_train_u[col].max()) for col in base_cols}

samples = pd.DataFrame({col: np.random.uniform(lo, hi, n)
                        for col, (lo, hi) in bounds.items()})
samples["water_cement_ratio"] = samples["Water"] / samples["Cement"]
samples["Strength_predicted"] = xgb.predict(samples[x_train_u.columns])

samples.sort_values("Strength_predicted", ascending=False).head(10).reset_index(drop=True)
```

       Cement  Blast Furnace Slag    Fly Ash       Water  Superplasticizer  \
0  406.690650          318.603674  49.090327  153.885548         10.534406   
1  377.157316          308.904788  61.201334  143.209572          7.777091   
2  468.098956          318.020948   3.092654  181.252923         10.650874   
3  465.681120          301.496377  30.036480  179.071946         30.620395   
4  348.932913          288.840855  21.872253  142.519883          9.482238   
5  349.987143          335.613923   4.754940  133.736671         22.507905   
6  363.622822          284.039949  64.361745  136.387093         22.862167   
7  468.494893          326.794560  32.603515  137.970583         11.482924   
8  360.720532          315.599927  60.219363  133.973427         31.021013   
9  334.286883          316.310139  24.280246  150.793224         11.378541   

   Coarse Aggregate  Fine Aggregate         Age  water_cement_ratio  \
0        965.222532      629.866740  278.902575            0.378385   
1        831.297070      633.100401  220.640898            0.379708   
2       1027.424607      752.819933  157.890524            0.387211   
3        824.792089      638.681382  259.350376            0.384538   
4        827.478669      639.835545  354.262003            0.408445   
5        823.492923      728.514048  351.441887            0.382119   
6        985.047033      658.125991  233.777265            0.375078   
7       1013.935604      680.652026  104.823813            0.294498   
8        856.530610      618.226040  279.901953            0.371405   
9        841.664608      679.590838  118.217217            0.451089   

   Strength_predicted  
0           93.042076  
1           92.448250  
2           92.038918  
3           91.854660  
4           91.036446  
5           90.999969  
6           90.966324  
7           90.898422  
8           90.781158  
9           90.760078

The model consistently recognizes the same patterns: maximum strength is achieved with a high cement content, a low water_cement_ratio and an age of 200+ days. The predicted values (~90-93 MPa) exceed the training set maximum (82.6 MPa), which means the model is extrapolating - the results should be read as optimization guidelines, not guaranteed values.

## Conclusion

- **Q1** - The most important predictors of strength are Age and water_cement_ratio, followed by Cement. This is fully consistent with Abrams' law and the physics of the hydration process.
- **Q2** - Linear regression is not sufficient. XGBoost achieves an RMSE of 5.49 MPa, a 39% improvement over OLS (9.04 MPa). The nonlinearity of the relationships makes OLS structurally inadequate for this problem.
- **Q3** - The highest predicted strength is achieved by mixes with a high cement content, a low water_cement_ratio and an age of 200+ days.
